Repository: gggg8657/thermal-runaway-sentinel

# Thermal Runaway Sentinel

**Physics-residual early warning for Li-ion internal shorts, measured on real
cells.** A PyBAMM electro-thermal twin predicts the temperature a *healthy* cell
should show from its own current; the residual against a **split-conformal
band** — calibrated on a healthy fleet, distribution-free, with a false-alarm
rate you set — flags abnormal heat that a temperature threshold has not seen yet.

```mermaid
flowchart LR
  X["measured I(t)<br/>T_ambient · T(0)"] --> TW["PyBAMM SPMe<br/>+ lumped thermal"]
  TW --> P["expected T(t)"]
  M["measured T(t)"] --> R["residual"]
  P --> R
  R --> CB["split-conformal band<br/>calibrated on healthy cells"]
  CB --> W["alarm + lead time"]
  F["internal short<br/>R across the electrodes"] -.->|simulation only| TW
```

## Read this first: what is measured and what is simulated

Real thermal-runaway datasets with a labelled internal-short onset are scarce
and essentially not downloadable. Public battery corpora — NASA PCoE, CALCE,
TRI/Severson — are *ageing* data: real V/I/T under real cycling, with almost no
runaway events. So the claim here is deliberately split in two, and the two
halves are never mixed:

| | what it is | where the numbers come from |
|---|---|---|
| **False-alarm rate** | how often the band fires when nothing is wrong | **real cells.** 46 LFP 18650s (Severson/TRI) and 30 LCO 18650s (NASA PCoE). For each corpus the twin is fitted on ~22% of the cells, the threshold is calibrated on ~26%, and the rate is measured on the rest — cells used for nothing else |
| **Lead time** | how early the alarm fires once a short exists | **simulation.** A resistance across the electrodes, injected into the twin, added to a real measured temperature trace so the alarm still has to clear that cell's real residual noise floor |

The previous version of this repo reported "655 steps of lead time" from a
synthetic simulator. That number is still in `demo_smoke.py`, still synthetic,
and no longer anywhere near the results.

Every number below is regenerated by `scripts/report.py` from the JSON each run
writes — see [`RESULTS.md`](RESULTS.md). Nothing is hand-typed.

## Headline

<!-- BEGIN:headline -->
<!-- END:headline -->

## The corpora: 76 real cells from two laboratories

- **Severson et al. 2019** (TRI / Stanford / MIT fast-charging dataset), batch 1:
  46 A123 APR18650M1A LFP/graphite cells, 1.1 Ah, cycled to failure in a 30 °C
  forced-convection chamber, thermocouple on the can, 5 s logging.
- **NASA Ames PCoE Battery Data Set** (Saha & Goebel): 30 LCO/graphite 18650s,
  2 Ah, discharged at 1–4 A with the chamber at 4, 24 or 43 °C, ~19 s logging.

Three constant-current windows are cut out of them, and the difference between
the first and the other two decides most of the result:

<!-- BEGIN:data -->
<!-- END:data -->

Every cell in the Severson dataset is discharged the same way — 4C to 2.0 V — so
that window is a duty cycle that repeats identically, forever, and a detector
that just remembers what a cell's temperature usually does will look very good on
it. The other two windows are not like that: the Severson charge is the
experiment's variable (72 policies, a first constant-current step from 3.6C to
8C, sometimes stepping down mid-window), and the NASA corpus varies both current
and chamber temperature between cells. Whether a model of the cell is worth
having is decided on that axis, so the same pipeline is run on all three.

Every window stays strictly inside constant-current control. During the
constant-voltage holds the cycler controls voltage, not current, and a
current-driven twin cannot reproduce a clamped terminal voltage — including
those samples would score the twin on a mismatch that has nothing to do with the
cell.

## The twin, and whether it tracks a real cell

An **SPMe with a lumped thermal submodel**, driven by the measured current:
PyBAMM's `Prada2013` LFP/graphite chemistry for the Severson cells and
`Ramadass2004` LCO for the NASA cells. Six scalars are identified against real
cycles — electrode area, lithium inventory per amp-hour of *measured* discharge
capacity, contact resistance, heat transfer coefficient, thermal mass and a
full-cell entropic coefficient — inside a physical search box, and any parameter
that lands on a bound is flagged in the report rather than quietly reported as
identified. Ageing enters as a measurement, not a fit: each window's inventory is
set from the capacity that cycle actually delivered.

<!-- BEGIN:twinfit -->
<!-- END:twinfit -->
Three heat terms had to be put back before the residual meant anything.
PyBAMM's default heat generation closes only about half of the `I (U − V)`

## Reproduce the real-data path

```bash
pip install -r requirements-full.txt
bash scripts/run_all.sh /path/to/severson/batch1.pkl
```

The NASA archive is downloaded by the script if it is not already there; the
Severson pickle is not redistributable and has to be pointed at. CPU only, no
GPU used or wanted.

File: RESULTS.md
# Results

Regenerated by `scripts/report.py` from the JSON each run writes; none of it is typed in by hand. Sections are split by what they are: the false-alarm rates come from real cells, the lead times come from a fault injected into a simulation.

## The data: 76 real cells from two laboratories

- **Severson et al. 2019 (TRI/Stanford/MIT fast-charging dataset), batch1** -- A123 APR18650M1A, LFP/graphite 18650, 1.1 Ah nominal, 3.3 V, 30 C forced convection. I [A], V [V], T [degC] (thermocouple on the can), 5 s sampling. 46 cells.
- **NASA Ames PCoE Battery Data Set (Saha & Goebel)** -- 18650 Li-ion, LCO/graphite, 2 Ah nominal, 4 / 24 / 43 C, still air, varies by cell. I [A], V [V], T [degC] (thermocouple), ~19 s sampling. 30 cells.

Constant-current windows are cut out of every kept cycle. They differ in the one way that turns out to decide most of the result: every cell in the Severson dataset is discharged identically at 4C, while the Severson charge policies and the NASA discharges vary from cell to cell in both current and chamber temperature.

| window | protocol | windows | cells | length | \|I\| range | distinct current profiles | median peak rise over ambient |
|---|---|---|---|---|---|---|---|
| Severson 4C discharge (identical duty cycle for every cell) | 4C constant current to 2.0 V, identical for every cell | 1285 | 46 | 780 s @ 5 s | 2.5-4.0 A | 2 | 4.7 K |
| Severson fast charge (each cell's own 3.6C-8C policy) | first 200 s of the cell's fast-charge policy, constant current at 3.6C-8C (some policies step down to a second rate inside the window) | 1221 | 46 | 200 s @ 5 s | 3.0-8.0 A | 28 | 3.7 K |
| NASA PCoE discharge (1-4 A, chamber at 4 / 24 / 43 C) | constant-current discharge, 1-4 A depending on the cell | 1211 | 30 | 900 s @ 20 s | 1.0-4.0 A | 11 | 6.6 K |

## The twin, and whether it tracks a real cell

An SPMe with a lumped thermal submodel, six identified scalars, fitted separately for each window set on the fit cells and scored on cells it never saw. PyBAMM's `Prada2013` LFP/graphite chemistry is used for the Severson cells and `Ramadass2004` LCO for the NASA cells. The reduced-order twin this repo started with -- two parameters, `C dT/dt = R I^2 - hA (T - T_amb)`, fitted on the same windows by the same trajectory criterion -- is scored alongside it.

| window | split | n | PyBAMM V rmse | PyBAMM T rmse | PyBAMM T rmse p95 | reduced-order T rmse | windows solved |
|---|---|---|---|---|---|---|---|
| Severson 4C discharge | fit | 10 cells | 30 mV | 0.36 K | 0.97 K | 0.40 K | 100.0% |
| Severson 4C discharge | cal | 12 cells | 29 mV | 0.63 K | 1.85 K | 0.58 K | 100.0% |
| Severson 4C discharge | test | 24 cells | 31 mV | 0.68 K | 1.90 K | 0.66 K | 100.0% |
| Severson fast charge | fit | 10 cells | 54 mV | 0.42 K | 0.69 K | 0.32 K | 100.0% |
| Severson fast charge | cal | 12 cells | 51 mV | 0.69 K | 1.29 K | 0.52 K | 100.0% |
| Severson fast charge | test | 24 cells | 51 mV | 0.67 K | 1.41 K | 0.53 K | 100.0% |
| NASA PCoE discharge | fit | 7 cells | 123 mV | 1.03 K | 2.54 K | 1.69 K | 96.0% |
| NASA PCoE discharge | cal | 8 cells | 212 mV | 1.19 K | 2.71 K | 2.11 K | 99.3% |
| NASA PCoE discharge | test | 15 cells | 181 mV | 1.35 K | 3.41 K | 2.43 K | 99.3% |

### Identified parameters

| window | k_area | k_cap | R_contact | h_conv | c_scale | dUdT_mV_per_K | chemistry | objective evaluations | fit wall clock |
|---|---|---|---|---|---|---|---|---|---|
| Severson 4C discharge | 0.6079 | 1.044 | 0.006021 | 39.62 | 3.507 | 0.0004549 | Prada2013 | 590 | 1042 s |
| Severson fast charge | 0.8399 | 0.9381 | 0.02514 | 300* | 7.975* | 0.05537 | Prada2013 | 590 | 1024 s |
| NASA PCoE discharge | 1.126 | 0.4001* | 0.06* | 24.32 | 1.65 | -0.0104 | Ramadass2004 | 526 | 1422 s |

`*` marks a parameter that landed on the edge of its physical search box -- the fit wanted something the box would not give it, and the value should not be read as identified.

### Transfer between duty cycles

The same parameters, applied to the other window without refitting -- 4C discharge and an 8C charge are not the same operating point, and the twin is not claimed to be one model for both.

|  | V rmse (held-out cells) | T rmse (held-out cells) | windows solved |
|---|---|---|---|
| fitted on Severson 4C discharge, scored on Severson fast charge | 75 mV | 2.00 K | 100.0% |
| fitted on Severson fast charge, scored on Severson 4C discharge | 80 mV | 1.80 K | 100.0% |

### Energy balance, checked rather than assumed

All the heat a cell releases has to come out of the gap between its open-circuit and terminal voltage. PyBAMM's default heat terms close only about half of that at these rates, which is why heat of mixing is switched on and the contact resistance's own dissipation is added by hand.

| window | PyBAMM heat | contact-resistance heat | I(U-V) balance | closure | identified C | thermal time constant | lumped ODE re-integration |
|---|---|---|---|---|---|---|---|
| Severson 4C discharge | 0.594 W | 0.096 W | 0.711 W | 97.6% | 90.8 J/K | 548 s | 0.101 K |
| Severson fast charge | 2.060 W | 0.819 W | 3.067 W | 94.3% | 320.2 J/K | 255 s | 0.072 K |
| NASA PCoE discharge | 0.151 W | 0.241 W | 0.369 W | 106.2% | 19.8 J/K | 194 s | 1.318 K |

## False-alarm rate on real healthy cells

**This is real data, all of it.** The twin runs over every window of all 46 cells; the threshold is the split-conformal quantile of the 12 calibration cells; the rate below is measured on the 24 test cells, which were used neither to identify the twin nor to set the threshold. A conformal band promises `P(alarm | healthy) <= alpha`; these columns are whether that survived being carried from one set of physical cells to another.

### Severson 4C discharge (identical duty cycle for every cell)

670 held-out windows, 24 unseen cells, alarm = residual held above the threshold for 30 s.

**fleet-calibrated** threshold

| detector | residual rms | alpha=0.2 | alpha=0.1 | alpha=0.05 | alpha=0.02 | alpha=0.01 |
|---|---|---|---|---|---|---|
| PyBAMM SPMe + lumped thermal | 0.97 K | 0.207 (q=1.34 K) | 0.148 (q=1.57 K) | 0.085 (q=1.84 K) | 0.060 (q=1.95 K) | 0.037 (q=2.26 K) |
| reduced-order lumped twin | 0.98 K | 0.187 (q=1.35 K) | 0.109 (q=1.66 K) | 0.069 (q=1.86 K) | 0.046 (q=2.19 K) | 0.025 (q=2.43 K) |
| no model (T - T_amb) | 2.55 K | 0.190 (q=5.27 K) | 0.103 (q=5.60 K) | 0.060 (q=5.82 K) | 0.039 (q=6.16 K) | 0.025 (q=6.36 K) |

**cell-registered** threshold

| detector | residual rms | alpha=0.2 | alpha=0.1 | alpha=0.05 | alpha=0.02 | alpha=0.01 |
|---|---|---|---|---|---|---|
| PyBAMM SPMe + lumped thermal | 0.97 K | 0.102 (q=1.42 K) | 0.065 (q=1.55 K) | 0.052 (q=1.59 K) | 0.027 (q=1.73 K) | 0.005 (q=3.33 K) |
| reduced-order lumped twin | 0.98 K | 0.107 (q=1.66 K) | 0.085 (q=1.76 K) | 0.075 (q=1.78 K) | 0.018 (q=2.20 K) | 0.003 (q=3.52 K) |
| no model (T - T_amb) | 2.55 K | 0.182 (q=3.02 K) | 0.082 (q=3.32 K) | 0.047 (q=3.57 K) | 0.015 (q=3.99 K) | 0.003 (q=5.34 K) |

### Severson fast charge (each cell's own 3.6C-8C policy)

650 held-out windows, 24 unseen cells, alarm = residual held above the threshold for 30 s.

**fleet-calibrated** threshold

| detector | residual rms | alpha=0.2 | alpha=0.1 | alpha=0.05 | alpha=0.02 | alpha=0.01 |
|---|---|---|---|---|---|---|
| PyBAMM SPMe + lumped thermal | 0.86 K | 0.146 (q=1.46 K) | 0.078 (q=1.80 K) | 0.015 (q=2.23 K) | 0.009 (q=2.47 K) | 0.006 (q=2.75 K) |
| reduced-order lumped twin | 0.69 K | 0.158 (q=1.12 K) | 0.077 (q=1.43 K) | 0.029 (q=1.75 K) | 0.014 (q=2.03 K) | 0.008 (q=2.22 K) |
| no model (T - T_amb) | 3.38 K | 0.146 (q=5.17 K) | 0.095 (q=5.52 K) | 0.028 (q=6.35 K) | 0.018 (q=6.76 K) | 0.009 (q=6.96 K) |

**cell-registered** threshold

| detector | residual rms | alpha=0.2 | alpha=0.1 | alpha=0.05 | alpha=0.02 | alpha=0.01 |
|---|---|---|---|---|---|---|
| PyBAMM SPMe + lumped thermal | 0.86 K | 0.118 (q=1.29 K) | 0.074 (q=1.48 K) | 0.029 (q=1.70 K) | 0.021 (q=1.88 K) | 0.014 (q=2.08 K) |
| reduced-order lumped twin | 0.69 K | 0.120 (q=0.95 K) | 0.065 (q=1.14 K) | 0.046 (q=1.27 K) | 0.022 (q=1.55 K) | 0.017 (q=1.67 K) |
| no model (T - T_amb) | 3.38 K | 0.149 (q=1.77 K) | 0.072 (q=2.06 K) | 0.043 (q=2.25 K) | 0.022 (q=2.65 K) | 0.019 (q=3.11 K) |

### NASA PCoE discharge (1-4 A, chamber at 4 / 24 / 43 C)

571 held-out windows, 15 unseen cells, alarm = residual held above the threshold for 120 s.

**fleet-calibrated** threshold

| detector | residual rms | alpha=0.2 | alpha=0.1 | alpha=0.05 | alpha=0.02 | alpha=0.01 |
|---|---|---|---|---|---|---|
| PyBAMM SPMe + lumped thermal | 88.03 K | 0.228 (q=2.09 K) | 0.145 (q=2.64 K) | 0.121 (q=3.01 K) | 0.077 (q=4.00 K) | 0.028 (q=4.73 K) |
| reduced-order lumped twin | 3.03 K | 0.236 (q=3.44 K) | 0.158 (q=4.94 K) | 0.140 (q=5.43 K) | 0.077 (q=6.58 K) | 0.056 (q=7.03 K) |
| no model (T - T_amb) | 8.39 K | 0.186 (q=18.31 K) | 0.165 (q=20.08 K) | 0.131 (q=21.05 K) | 0.072 (q=22.24 K) | 0.035 (q=23.00 K) |

**cell-registered** threshold

| detector | residual rms | alpha=0.2 | alpha=0.1 | alpha=0.05 | alpha=0.02 | alpha=0.01 |
|---|---|---|---|---|---|---|
| PyBAMM SPMe + lumped thermal | 88.03 K | 0.361 (q=1.09 K) | 0.241 (q=1.73 K) | 0.234 (q=2.14 K) | 0.175 (q=2.70 K) | 0.086 (q=4.14 K) |
| reduced-order lumped twin | 3.03 K | 0.610 (q=0.77 K) | 0.289 (q=1.58 K) | 0.268 (q=1.73 K) | 0.217 (q=2.10 K) | 0.101 (q=3.62 K) |
| no model (T - T_amb) | 8.39 K | 0.232 (q=4.51 K) | 0.200 (q=6.11 K) | 0.183 (q=7.00 K) | 0.144 (q=8.49 K) | 0.103 (q=9.50 K) |

## Lead time under a simulated internal short

> **Simulated.** No public cycling dataset carries a labelled internal-short onset, so the fault is injected into the physics twin and every number in this section is a simulation result. What the detector sees is a **real measured temperature trace from a real held-out cell** plus the increment the short causes, so the alarm has to clear that cell's real residual noise floor. The threshold is the one calibrated on real healthy cells above and is never re-tuned here.

### Severson 4C discharge (identical duty cycle for every cell)

120 real held-out windows from 24 cells, cell-registered threshold at alpha=0.05 (residual 1.59 K, no-model 3.57 K).

| simulated fault | short power (peak) | shunt current (peak) | temperature rise caused | detected, physics residual | detected, no model | median time to detect after onset | median lead over the no-model alarm |
|---|---|---|---|---|---|---|---|
| R=500 ohm (constant) | 0.02 W | 0.006 A | 0.09 K | 6.7% | 6.7% | 495 s | 20 s |
| R=200 ohm (constant) | 0.05 W | 0.016 A | 0.21 K | 7.5% | 6.7% | 480 s | 30 s |
| R=100 ohm (constant) | 0.10 W | 0.031 A | 0.43 K | 14.2% | 9.2% | 525 s | 40 s |
| R=50 ohm (constant) | 0.20 W | 0.063 A | 0.85 K | 35.0% | 22.5% | 510 s | 50 s |
| R=20 ohm (constant) | 0.49 W | 0.157 A | 2.11 K | 87.5% | 82.5% | 345 s | 140 s |
| worsening 500->1 ohm | 2.21 W | 0.865 A | 4.88 K | 94.2% | 95.0% | 507 s | 55 s |

Healthy control on the same windows, same threshold: 0.075 false-alarm rate for the residual detector, 0.067 for the no-model one (120 windows). Staggered fault coupling, 5 s step against 1.25 s: 0.036 K.

### Severson fast charge (each cell's own 3.6C-8C policy)

120 real held-out windows from 19 cells, cell-registered threshold at alpha=0.05 (residual 1.70 K, no-model 2.25 K).

| simulated fault | short power (peak) | shunt current (peak) | temperature rise caused | detected, physics residual | detected, no model | median time to detect after onset | median lead over the no-model alarm |
|---|---|---|---|---|---|---|---|
| R=500 ohm (constant) | 0.03 W | 0.007 A | 0.01 K | 2.5% | 4.2% | 100 s | 0 s |
| R=200 ohm (constant) | 0.06 W | 0.018 A | 0.02 K | 2.5% | 5.0% | 100 s | 0 s |
| R=100 ohm (constant) | 0.12 W | 0.035 A | 0.04 K | 3.3% | 5.0% | 102 s | -8 s |
| R=50 ohm (constant) | 0.25 W | 0.070 A | 0.09 K | 4.2% | 5.0% | 100 s | -8 s |
| R=20 ohm (constant) | 0.62 W | 0.175 A | 0.21 K | 10.0% | 7.5% | 120 s | -5 s |
| worsening 500->1 ohm | 4.41 W | 1.271 A | 0.52 K | 12.5% | 8.3% | 145 s | -8 s |

Healthy control on the same windows, same threshold: 0.025 false-alarm rate for the residual detector, 0.042 for the no-model one (120 windows). Staggered fault coupling, 5 s step against 1.25 s: 0.025 K.

### NASA PCoE discharge (1-4 A, chamber at 4 / 24 / 43 C)

120 real held-out windows from 15 cells, cell-registered threshold at alpha=0.05 (residual 2.14 K, no-model 7.00 K).

| simulated fault | short power (peak) | shunt current (peak) | temperature rise caused | detected, physics residual | detected, no model | median time to detect after onset | median lead over the no-model alarm |
|---|---|---|---|---|---|---|---|
| R=500 ohm (constant) | 0.03 W | 0.008 A | 0.21 K | 14.2% | 13.3% | 455 s | 20 s |
| R=200 ohm (constant) | 0.07 W | 0.019 A | 0.53 K | 14.2% | 14.2% | 415 s | 40 s |
| R=100 ohm (constant) | 0.15 W | 0.039 A | 1.06 K | 21.7% | 16.7% | 435 s | 50 s |
| R=50 ohm (constant) | 0.30 W | 0.077 A | 2.11 K | 60.0% | 19.2% | 375 s | 80 s |
| R=20 ohm (constant) | 0.75 W | 0.194 A | 5.26 K | 90.8% | 40.0% | 195 s | 160 s |
| worsening 500->1 ohm | 4.79 W | 1.335 A | 14.13 K | 93.3% | 98.3% | 488 s | 140 s |

Healthy control on the same windows, same threshold: 0.200 false-alarm rate for the residual detector, 0.192 for the no-model one (120 windows). Staggered fault coupling, 20 s step against 5.00 s: 0.578 K.

## What it costs to run

Single core, no parallelism. The real-time factor is what decides whether the twin can run online next to the cell rather than in a nightly batch.

| window | simulated span | PyBAMM twin | faster than real time | reduced-order twin | faster than real time | 1000-cell fleet, per cycle |
|---|---|---|---|---|---|---|
| Severson 4C discharge | 780 s | 0.55 s | 1426x | 0.43 ms | 1,810,691x | 547 core-s |
| Severson fast charge | 200 s | 0.38 s | 526x | 0.11 ms | 1,752,190x | 380 core-s |
| NASA PCoE discharge | 900 s | 0.80 s | 1128x | 0.13 ms | 6,975,453x | 798 core-s |
